Repository: sesame-sustainability/sesame-academic

# sesame-core

SESAME core Python libraries and HTTP service

| Develop | Production |
| --- | --- |
| ![CodeBuild](https://codebuild.us-east-1.amazonaws.com/badges?uuid=eyJlbmNyeXB0ZWREYXRhIjoiSlFZSURSa3NRbjRDWXliSTVYcGdFVXlZNHJhUWR0bXFMdUpHOVVPNDUxelZmV1VSV0M0RTRVc1F4QnFOYk5lRkdId1B1M0krN3hKL1JnVSt2cERnMlowPSIsIml2UGFyYW1ldGVyU3BlYyI6Im1HWkp6TjNZMm1kQlp1NFIiLCJtYXRlcmlhbFNldFNlcmlhbCI6MX0%3D&branch=develop) | ![CodeBuild](https://codebuild.us-east-1.amazonaws.com/badges?uuid=eyJlbmNyeXB0ZWREYXRhIjoiS000a2pydkRXTFNCV0NBOWVYYWNqNkZTc1A1OURLME03OXp4NUtrL1QydTUweGZVYS9yQlkvSm9SWEM0endYNVprd1hhRE5EbDQxTmNrYXFKTzhMVnEwPSIsIml2UGFyYW1ldGVyU3BlYyI6IkFhaDRuc1V5Y3N5ZUhlSGUiLCJtYXRlcmlhbFNldFNlcmlhbCI6MX0%3D&branch=prod) |

## Testing

To run the full test suite:

```
python -m pytest
```

## CLI usage

```
usage: cli.py [-h] --analysis ANALYSIS [--defaults] [--input INPUT] [--output OUTPUT] [--group-by GROUP_BY]

optional arguments:
  -h, --help           show this help message and exit
  --analysis ANALYSIS  name of analysis to perform
  --defaults           use default inputs
  --input INPUT        path to JSON file containing inputs
  --output OUTPUT      path to JSON file in which to store collected inputs
  --group-by GROUP_BY  name of series with which to group results (default=pathway)
```

Current available analyses are:

* `lca`
* `tea`
* `fleet`
* `grid`
* `pps`
* `cement`
* `steel`
* `aluminum`
* `industrial_fleet`

To save the created pathway, specify an `output` directory:

```
python cli.py --output=path/to/pathway.json ...
```

To perform an analysis on a saved pathway, specify the pathway file as an input:

```
python cli.py --input=path/to/pathway.json ...
```

To use the default input values:

```
python cli.py --defaults ...
```

## HTTP server


To run the HTTP server:

```
flask run
```

#### Endpoints

**`GET /<module>/metadata`**

**`GET /<module>/user_inputs/<input_name>`**

**`POST /<module>/analysis`**

Where `<module>` is one of:

* `pathway`
  - no `analysis` endpoint
  - user input endpont requires `source_id`:
    - `GET /pathway/sources/<source_id>/user_inputs/<input_name>`
* `lca`
* `tea`
  - user input endpoint requires `analysis_name`:
    - `GET /tea/analyses/<analysis_name>/user_inputs/<input_name>`
* `fleet`
* `power_historic`
  - user input endpoint requires `analysis_name`:
    - `GET /power_historic/<analysis_name>/user_inputs/<input_name>`
* `grid`
* `pps`
* `industry/cement`
* `industry/steel`
* `industry/aluminum`
* `industry/fleet`

## Development

**File structure:**

* `core/` - Contains library classes and functions that provide the main abstractions to support other parts of the codebase
* `pathway/` - Activity source definitions for all possible steps in a pathway.  Each class declares the set of user inputs on which it depends and performs emissions calculations for that step in the pathway.
* `pathway/topology.py` - Defines the full topology of stages, activities and sources as well as the linkages between activities.
* `analysis/` - Code for performing higher-level analysis (i.e. LCA, TEA)
* `app/` - Contains all Flask-related code that comprises the HTTP API
* `tests/` - Automated testing code
* `deploy/` - Ansible playbooks for deployment

**Defining a new activity source:**

1. Create a new file somewhere in the relevant `pathway/<stage_name>` directory
2. In that file, define a class that inherits from `core.pathway.ActivitySource`:

    ```python
    from core.pathway import ActivitySource

    class MyActivtySource(ActivitySource):
        pass
    ```

3. Register the activity source in `pathway/topology.py`:

    ```python
    from core.utils import load_class

    some_activity.register_source(
      'MyActivitySource',
      load_class('path.to.new.module', 'MyActivitySource')
    )
    ```

    If the activity source depends on a lookup table then specify that file as well:

    ```python
    some_activity.register_source(
      'MyActivitySource',
      load_class('path.to.new.module', 'MyActivitySource'),
      table='path/to/table.csv'
    )
    ```

4. Optionally specify any user inputs in the activty source class:

    ```python
    from core.inputs import CategoricalInput, ContinuousInput
    import core.validators as validators

    class MyActivitySource(ActivitySource):

        @classmethod
        def user_inputs(cls):
            return [
                CategoricalInput('example1', 'Some Categorical Input'),
                ContinuousInput('example2', 'Some Continuous Input', validators=[
                    validators.numeric(), validators.gte(0), validators.lt(100)
                ])
            ]
    ```

4.  Optionally specify any data table filters that should be applied (this impacts the rows over which computations will be applied):

    ```python
    class MyActivitySource(ActivitySource):

        filters = [
            ('Column Name', 'Value')
        ]
    ```

File: analysis/system/industry/aluminum/bayer_hall_heroult.csv
Processes,China,India,United States,Global,EU-27,Gulf Cooperation Council region,Australia,Indonesia,Units,,,model varify,Global,EU-27,,,,,,,,
Bauxite production,,,,IAI: World,,,,,,,,,,,,,,,,,,
Inputs,,,,,,,,,,,,Inputs,,,,,,,,,,
Fresh Water,,,,0.5,0.5,,,,m3,,,Fresh Water,2.744508,2.056824,m3,,,,,,,
Sea Water,,,,0,0,,,,m3,,,Sea Water,0,0,m3,,,,,,,
Coal,,,,0,0,,,,MJ,,,Coal,0,0,MJ,,,,,,,
Heavy oil,,,,21,21,,1.98,,MJ,,,Heavy oil,115.269336,86.386608,MJ,0.00282039,0.002113692,tonne,0.00980942,0.0073515,tonne CO2,
Diesel oil,,,,78,78,,41.85,97.56,MJ,,,Diesel oil,428.143248,320.864544,MJ,0.009980029,0.00747936,tonne,0.035364632,0.026503411,tonne CO2,
Total thermal energy,,,,99,99,,43.83,,MJ,,,Total thermal energy,543.412584,407.251152,MJ,,,,,,,
Electricity,,,,1.5,1.5,,2,48.1,kWh,,,Electricity,8.233524,6.170472,kWh,0.029640686,0.022213699,GJ,0.003705086,0.001394132,tonne CO2,
Outputs,,,,,,,,,,,,Outputs,,,,,,co2 bauxite,0.048879139,0.035249043,tonne CO2,
Bauxite,,,,1,1,,1,5.53,tonne,,,Bauxite,5.489016,4.113648,tonne,,,,,,,
Fresh Water,,,,0.03,0.03,,,,m3,,,Fresh Water,0.16467048,0.12340944,m3,,,,,,,
Sea Water,,,,0,0,,,,m3,,,Sea Water,0,0,m3,,,,,,,
,,,,,,,,,,,,,,,,,,,,,,
Alumina production,,,,,,,,,,,,,,,,,,,,,,
Inputs,,,,,,,,,,,,Inputs,,,,,,,,,,
Bauxite,4.18,,,2.847,2.156,,,5.53,tonne,,,Bauxite,5.489016,4.113648,tonne,,,,,,,
NaOH (as 100%),0.16,,,0.073,0.048,,,0.119,tonne,,,NaOH (as 100%),0.140744,0.091584,tonne,,,,,,,
Ca(OH)2,,,,,,,,0.0399,tonne,,,Ca(OH)2,0,0,tonne,,,,,,,
Flocullant,,,,,,,,0.00821,tonne,,,Flocullant,0,0,tonne,,,,,,,
CaO,0.25,,,0.032,0.03,,,,tonne,,,CaO,0.061696,0.05724,tonne,,,,,,,
Fresh water,6.43,,,2,3.6,,,,m3,,,Fresh water,3.856,6.8688,m3,,,,,,,
Sea water,,,,0.2,0,,,,m3,,,Sea water,0.3856,0,m3,,,,,,,
Coal,,,,8564,0,,,,MJ,0.695581546,0,Coal,16511.392,0,MJ,0.610402662,0,,1.616465277,,,
Heavy oil,,,,1065,32,,,,MJ,0.086500975,0.003564665,Heavy oil,2053.32,61.056,MJ,0.050240274,0.001493908,tonne,0.174737532,0.005195866,tonne CO2,
Diesel oil,,,,46,3,,,2595.6,MJ,0.003736192,0.000334187,Diesel oil,88.688,5.724,MJ,0.002067319,0.000133427,tonne,0.007325629,0.000472802,tonne CO2,
Natural Gas,10097.1,,,2637,8942,,,,MJ,0.214181287,0.996101147,Natural Gas,5084.136,17061.336,MJ,0.102709818,0.344673455,tonne,0.321317395,1.078276435,tonne CO2,
Steam,0.00037,,,,,,,,MJ,0,0,Steam,0,0,MJ,-1.00E-17,,tonne,-1.00E-16,,,
Electricity,435,,,218,141,,,659,kWh,,,Electricity,420.304,269.028,kWh,1.5130944,0.9685008,GJ,0.1891368,0.06078311,tonne CO2,
Total thermal energy,10097.10037,,,12312,8977,,,,MJ,,,Total thermal energy,23737.536,17128.116,MJ,,,co2 alumina,2.31E+00,1.144728213,tonne CO2,
Outputs,,,,,,,,,,,,Outputs,,,,,,,,,,
Alumina,1.74,,,1,1,,,1.96,tonne,,,Alumina,1.928,1.908,tonne,,,,,,,
Fresh water,,,,2,3.6,,,,m3,,,,,,,,,,,,,
Sea water,,,,0.2,0,,,,m3,,,,,,,,,,,,,
,,,,,,,,,,,,,,,,,,,,,,
Anode/Paste production,,,,,,,,,,,,,,,,,,,,,,
Inputs,,,,,,,,,,,,Inputs,,,,,,,,,,
Coke,,,,,,0.37377,,,tonne,,,Coke,,,tonne,,,,,,,
Petroleum coke,0.47,,,,,,,0.444,tonne,,,Petroleum coke,,,tonne,,,,,,,
Bitumen,0.08,,,,,,,,tonne,,,Bitumen,,,tonne,,,,,,,
Anthracite,0.12,,,,,,,,tonne,,,Anthracite,,,tonne,,,,,,,
Calcined coke,,,,0.676,0.692,,,,tonne,,,Calcined coke,0.312988,0.30102,tonne,,,,,,,
Pitch,,,,0.155,0.16,0.08545,,0.109,tonne,,,Pitch,0.071765,0.0696,tonne,,,,,,,
Butts,,,,,0.164,,,,tonne,,,Butts,0,0.07134,tonne,,,,,,,
Green anodes,,,,,0.001,,,,tonne,,,Green anodes,0,0.000435,tonne,,,,,,,
Total raw carbon,,,,0.831,1.017,,,,tonne,,,Total raw carbon,0.384753,0.442395,tonne,,,,1.410761,1.622115,tonne CO2,
Coal,,,,0,0,,,,MJ,,,Coal,0,0,MJ,,,,,,,
Heavy oil,,,,681,609,0.25375,,,MJ,,,Heavy oil,315.303,264.915,MJ,0.007714779,0.006481894,tonne,0.026832285,0.022544267,tonne CO2,
Diesel oil,,,,5.9,0,0,,,MJ,,,Diesel oil,2.7317,0,MJ,6.3676E-05,0,tonne,0.000225638,0,tonne CO2,
Natural gas,,,,1747,1791,0.74625,,,MJ,,,Natural gas,808.861,779.085,MJ,0.016340626,0.015739091,tonne,0.051120015,0.049238172,tonne CO2,
Electricity,98.84,,,110,89,,,,kWh,,,Electricity,50.93,38.715,kWh,0.183348,0.139374,GJ,0.0229185,0.008747112,tonne CO2,
Total thermal energy,,,,2434,2400,,,,MJ,,,Total thermal energy,1126.942,1044,MJ,,,co2 anode,1.511857439,1.702644551,tonne CO2,
Outputs,,,,,,,,,,,,Outputs,,,,,,,,,,
Anode,0.47,,,1,1,0.43723,,,tonne,,,Anode,0.463,0.435,tonne,,,,,,,
,,,,,,,,,,,,,,,,,,,,,,
Primary aluminum production,,,,,,,,,,,,,,,,,,,,    ,,
Inputs,,,,,,,,,,,,Inputs,,,,,,,,,,
Alumina,1.74,,,1.928,1.908,1.91555,,1.96,tonne,,,Alumina,1.928,1.908,tonne,,,,,,,
Anode/paste(net),0.47,,,0.463,0.435,0.43723,,0.621,tonne,,,Anode/paste(net),0.463,0.435,tonne,,,,,,,
Aluminum fluoride,0.0243,,,0.0167,0.0164,0.01616,,0.002,tonne,,,Aluminum fluoride,0.0167,0.0164,tonne,,,,,,,
Cathode carbon,,,,0.006,0.0055,1.07435,,,tonne,,,Cathode carbon,0.006,0.0055,tonne,,,,,,,
Steel,,,,0.0054,0.0053,0.01264,,,tonne,,,Steel,0.0054,0.0053,tonne,,,,,,,
Diesel,0.00145,,,,,,,0.03172028,tonne,,,Diesel,,,tonne,,,,,,,
Coal,0.00572,,,,,,,,tonne,,,Coal,,,tonne,,,,,,,
Electricity,13000,,,14210,14790,15538.85134,,15700,kWh,,,Electricity,14210,14790,kWh,51.156,53.244,GJ,6.3945,3.34159344,tonne CO2,
Outputs,,,,,,,,,,,,Outputs,,,,,,,,,,
Aluminum,0.9,,,1,1,1.0185,,1,tonne,,,Aluminum,1,1,tonne,,,Total CO2,10.26421921,6.224215248,tonne CO2,
CF4,,,,0.0000741,0.0000179,,,,tonne,,,,0.491283,0.118677,tonne co2,52.88208309,54.3740885,GJ,,,,
C2F6,,,,0.00000425,0.00000205,,,,tonne,,,,0.047175,0.022755,tonne co2,,,co2 emission by source,,,,
,,,,,,,,,,,,,78.83333995,73.3607068,GJ,,,coal,1.616465277,0,tonne CO2,
Ingot production,,,,,,,,,,,,,,,,,,heavy oil,0.211379238,0.035091632,tonne CO2,
Inputs,,,,,,,,,,,,,,,,,,diesel oil,0.0429159,0.026976214,tonne CO2,
Liquid aluminum,0.9,,,1,0.912,1.0185,,1,tonne,,,,,,,,,ng,0.37243741,1.127514607,tonne CO2,
Silicon,0.12,,,,,0.038,,,,,,,,,,,,steam,-1E-16,0,tonne CO2,
Copper,0.008,,,,,,,,,,,,,,,,,delectricity,6.610260386,3.412517794,tonne CO2,
Remelt ingot,,,,,0.069,,,,tonne,,,,,,,,,Anode carbon,1.410761,1.622115,tonne CO2,
Al scrap,,,,,0.023,0.108,,,tonne,,,,,,,,,Total,10.26421921,6.224215248,tonne CO2,
Alloy additives,,,,,0.023,0.01505,,,tonne,,,,,,,,,,,,,
Total Al replacement,,,,,0.115,0.16105,,,tonne,,,,,,,,,,,,,
Chlorine,,,,0.00001,0.00005,0.000055,,,tonne,,,,,,,,,,3.653958824,2.811697453,,
Argon,,,,,0.0056,0.00098,,,tonne,,,,,,,,,,,,,
Steel sheet,,,,,,0.032,,,tonne,,,,,,,,,,,,,
Nitrogen,0.003125,,,,0.00002,,,,tonne,,,,,,,,,,,,,
Coal,,,,0,0,,,,MJ,,,,,,,,,,,,,
Heavy oil,,,,51,99,314.699,,,MJ,,,,,,,,,,,,,
Diesel oil,,,,21,1,3.31,,,MJ,,,,,,,,,,,,,
Natural gas,2990.13,,,832,1504,1004.85,,,MJ,,,,,,,,,,,,,
Total thermal energy,,,,905,1604,1322.859,,,MJ,,,,,,,,,,,,,
Electricity,36,,,53,95,70.244508,,,kWh,,,,,,,,,,,,,
Outputs,,,,,,,,,,,,,,,,,,,,,,
Aluminum ingot,1,,,1,1,1.0034,,1,tonne,,,,,,,,,,,,,
,,,,,,,,,,,,,,,,,,,,,,
,,,,,,,,,,,,,,,,,,,,,,
,,,,,,,,,,,,,,,,,,,,,,
CO2 conversion factor for fuels,,,,,,,,,,,,,,,,,,,,,,
Heavy oil/fuel oil,,,,,0.0851,,,,kg CO2/MJ,,,,,,,,,,,,,
Natural gas,,,,,0.0632,,,,kg CO2/MJ,,,,,,,,,,,,,
Hard coal,,,,,0.0979,,,,kg CO2/MJ,,,,,,,,,,,,,
Diesel/light oil,,,,,0.0826,,,,kg CO2/MJ,,,,,,,,,,,,,
steam,,,,,0.0702,,,,kg CO2/MJ,,,,,,,,,,,,,
Data base year,2010,,,2015,2015,2014,2005,2013,,,,,,,,,,,,,,
source:,"Hong, Jingmin, et al. ""Environmental and economic life cycle assessment of aluminum-silicon alloys production: a case study in China."" Journal of Cleaner Production 24 (2012): 11-19.",,,,European Aluminum Industry: https://european-aluminium.eu/media/3321/full-environmental-profile-report-2018.pdf,https://publications.waset.org/9997980/pdf,"Norgate, Terry, and Nawshad Haque. ""Energy and greenhouse gas impacts of mining and mineral processing operations."" Journal of Cleaner Production 18.3 (2010): 266-274.",http://www.ipcbee.com/vol70/011-ICEEB2014-R0004.pdf,,,,,,,,,,,,,,
Note,,,,,Environmental data related to year 2015,,,,,,,,,,,,,,,,,
,,,,,,,,,,,,,,,,,,,,,,
,,,,,,,,,,,,,,,,,,,,,,
Bauxite composition,wt.%,,,,,,,,,,,,,,,,,,,,,
Diaspore,11,,,,,,,,,,,,,,,,,,,,,
Gibbsite,44,,,,,,,,,,,,,,,,,,,,,
hematite,11,,,,,,,,,,,,,,,,,,,,,
Silica,8,,,,,,,,,,,,,,,,,,,,,
Rutile,5,,,,,,,,,,,,,,,,,,,,,
Anorthite,5,,,,,,,,,,,,,,,,,,,,,
Kaolin,6,,,,,,,,,,,,,,,,,,,,,
water,10,,,,,,,,,,,,,,,,,,,,,
"capex, opex is also considered",,,,,,,,,,,,,,,,,,,,,,
"Note: Intelligen Inc. provide process simulation and production shceduling tools and services for process industries. Headquartered in New Jersey, US. ",,,,,,,,,,,,,,,,,,,,,,
"source: Intelligen, Inc.: https://www.researchgate.net/profile/Demetri-Petrides/publication/351428524_Aluminum_Aluminium_Production_Utilizing_the_Bayer_and_Hall-Heroult_Process_-_Modeling_and_Techno-Economic_Assessment_TEA_using_SuperPro_Designer/links/6096f1e5a6fdccaebd196db2/Aluminum-Aluminium-Production-Utilizing-the-Bayer-and-Hall-Heroult-Process-Modeling-and-Techno-Economic-Assessment-TEA-using-SuperPro-Designer.pdf",,,,,,,,,,,,,,,,,,,,,,
,,,,,,,,,,,,,,,,,,,,,,
Assumptions,Value,Units,Source,,,,,,,,,,,,,,,,,,,
Natural gas,49.5,MJ/kg,,,,,,,,,,,,,,,,,,,,
Natural gas,39,MJ/Nm3,https://www.unitrove.com/engineering/tools/gas/natural-gas-calorific-value,,,,,,,,,,,,,,,,,,,
Diesel,36,MJ/L,https://www.claverton-energy.com/wordpress/wp-content/uploads/2012/08/the_energy_and_fuel_data_sheet1.pdf,,,,,,,,,,,,,,,,,,,
Diesel,42.9,MJ/kg,https://www.claverton-energy.com/wordpress/wp-content/uploads/2012/08/the_energy_and_fuel_data_sheet1.pdf,,,,,,,,,,,,,,,,,,,
Crude oil,36.84,MJ/L,https://www.claverton-energy.com/wordpress/wp-content/uploads/2012/08/the_energy_and_fuel_data_sheet1.pdf,,,,,,,,,,,,,,,,,,,
Crude oil,43.05,MJ/kg,https://www.claverton-energy.com/wordpress/wp-content/uploads/2012/08/the_energy_and_fuel_data_sheet1.pdf,,,,,,,,,,,,,,,,,,,
Coal,27.05,MJ/kg,https://www.claverton-energy.com/wordpress/wp-content/uploads/2012/08/the_energy_and_fuel_data_sheet1.pdf,,,,,,,,,,,,,,,,,,,
Steam,25.86,MJ/kg,https://www.claverton-energy.com/wordpress/wp-content/uploads/2012/08/the_energy_and_fuel_data_sheet1.pdf,,,,,,,,,,,,,,,,,,,
Fuel oil,40.87,MJ/kg,https://www.claverton-energy.com/wordpress/wp-content/uploads/2012/08/the_energy_and_fuel_data_sheet1.pdf,,,,,,,,,,,,,,,,,,,
Equivalent,,,,,,,,,,,,,,,,,,,,,,
CF4,6630,tonne CO2/tonne CF4,Microsoft Word - Global-Warming-Potential-Values.docx (ghgprotocol.org),,,,,,,,,,,,,,,,,,,
C2F6,11100,tonne CO2/tonne C2F6,Microsoft Word - Global-Warming-Potential-Values.docx (ghgprotocol.org),,,,,,,,,,,,,,,,,,,

File: analysis/system/industry/aluminum/recycle.csv
Processes,China,India,United States,Global,EU-27,Australia,units,,
Inputs,,,,IAI: World,,,,,
Aluminum scrap,1.18,,,1.019,1.019,,tonne,,
Electricity,1.1484,,,0.54,0.54,,GJ,valify,
Heavy oil,,,,71,71,,MJ,0.0060421,tonne CO2
Diesel oil,,,,47,47,,MJ,0.0038822,tonne CO2
Natural gas,,,,3093,3093,,MJ,0.1954776,tonne CO2
Total energy inputs,,,,3751,3751,,,,
Outputs,,,,,,,,0.2054019,
Aluminum  ,1,,,1,1,,tonne,,
,,,,,,,,,
source,Supporting information: https://onlinelibrary.wiley.com/doi/10.1111/jiec.13146,,,,page 75: https://european-aluminium.eu/media/3321/full-environmental-profile-report-2018.pdf,,,,
Note,,,,"sources hasn't been found yet, using the same data as EU-27",,,,,
CO2 conversion factor for fuels,value,units,,,,,,,
Heavy oil/Fuel oul,0.0851,kg CO2/MJ,,,,,,,
Natural gas,0.0632,kg CO2/MJ,,,,,,,
Hard coal,0.0979,kg CO2/MJ,,,,,,,
Diesel/light oil,0.0826,kg CO2/MJ,,,,,,,
steam,0.0702,kg CO2/MJ,,,,,,,
Data base year,2015,,,,,,,,
source:,European Aluminum Industry: https://european-aluminium.eu/media/3321/full-environmental-profile-report-2018.pdf,,,,,,,,
,,,,,,,,,
Assumptions,Value,Units,Source,,,,,,
Natural gas,49.5,MJ/kg,,,,,,,
Natural gas,39,MJ/Nm3,https://www.unitrove.com/engineering/tools/gas/natural-gas-calorific-value,,,,,,
Diesel,36,MJ/L,https://www.claverton-energy.com/wordpress/wp-content/uploads/2012/08/the_energy_and_fuel_data_sheet1.pdf,,,,,,
Diesel,42.9,MJ/kg,https://www.claverton-energy.com/wordpress/wp-content/uploads/2012/08/the_energy_and_fuel_data_sheet1.pdf,,,,,,
Crude oil,36.84,MJ/L,https://www.claverton-energy.com/wordpress/wp-content/uploads/2012/08/the_energy_and_fuel_data_sheet1.pdf,,,,,,
Crude oil,43.05,MJ/kg,https://www.claverton-energy.com/wordpress/wp-content/uploads/2012/08/the_energy_and_fuel_data_sheet1.pdf,,,,,,
Coal,27.5,MJ/kg,https://www.claverton-energy.com/wordpress/wp-content/uploads/2012/08/the_energy_and_fuel_data_sheet1.pdf,,,,,,
Fuel oil,40.87,MJ/kg,https://www.claverton-energy.com/wordpress/wp-content/uploads/2012/08/the_energy_and_fuel_data_sheet1.pdf,,,,,,
